Repository: HENU-hx/ML-PSC-Passivator-Screening

ML-assisted passivator screening



This data and code package supports reproduction of the machine-learning-assisted molecular passivator screening workflow reported in the manuscript.



1. Files

code/
01\_data\_preparation/               Descriptor calculation and data preparation
02\_feature\_engineering/          Final all-data feature selection and library preprocessing
03\_model\_construction/          Leakage-controlled outer evaluation and paper figures
04\_model\_interpretation/        SHAP and permutation-importance analysis
05\_virtual\_screening/               Final RF training, AD assessment, and diversity selection

File: data/Summary_of_the_entire_dataset.csv (part 2 of 2)
name,SMILES,categorical,PCE_pristine(%),PCE_passivated(%),ΔPCE（%）,perovskite_type,DOI,article,
artemisinin,C[C@@H]1CC[C@H]2[C@H](C(=O)O[C@H]3[C@@]24[C@H]1CC[C@](O3)(OO4)C)C,nip,19.53,21.1,1.57,Rb0.05Cs0.05(FA0.83MA0.17)0.9Pb(I0.95Br0.05)3,DOI: 10.1039/d0ta10717d,Artemisinin-passivated mixed-cation perovskite films for durable flexible perovskite solar cells with over 21% efficiency,
Artesunate,C[C@@H]1CC[C@H]2[C@H]([C@@H](O[C@H]3[C@@]24[C@H]1CC[C@](O3)(OO4)C)OC(=O)CCC(=O)O)C,nip,19.53,21.01,1.48,Rb0.05Cs0.05(FA0.83MA0.17)0.9Pb(I0.95Br0.05)3,DOI: 10.1039/d0ta10717d,Artemisinin-passivated mixed-cation perovskite films for durable flexible perovskite solar cells with over 21% efficiency,
Dihydroartemisinin ,C[C@@H]1CC[C@H]2[C@H]([C@H](O[C@H]3[C@@]24[C@H]1CC[C@](O3)(OO4)C)O)C,nip,19.53,19.47,-0.06,Rb0.05Cs0.05(FA0.83MA0.17)0.9Pb(I0.95Br0.05)3,DOI: 10.1039/d0ta10717d,Artemisinin-passivated mixed-cation perovskite films for durable flexible perovskite solar cells with over 21% efficiency,
acetic acid,CC(=O)O,nip,18.57,20.33,1.76,Cs0.05(MA0.13FA0.87)0.95Pb(I0.87Br0.13)3 ,DOI: 10.1039/c9ta08042b,Highly efficient planar perovskite solar cells via acid-assisted surface passivation,
pyridine,C1=CC=NC=C1,nip,17.58,16.61,-0.89,FA0.88Cs0.12PbI3,DOI: 10.1039/c8ta11977e,Effect of bidentate and tridentate additives on the photovoltaic performance and stability of perovskite solar cells,
"2,2'-Bipyridine",C1=CC=NC(=C1)C2=CC=CC=N2,nip,17.58,19.02,1.44,FA0.88Cs0.12PbI3,DOI: 10.1039/c8ta11977e,Effect of bidentate and tridentate additives on the photovoltaic performance and stability of perovskite solar cells,
"2,2':6',2''-Terpyridine",C1=CC=NC(=C1)C2=NC(=CC=C2)C3=CC=CC=N3,nip,17.58,18.68,1.1,FA0.88Cs0.12PbI3,DOI: 10.1039/c8ta11977e,Effect of bidentate and tridentate additives on the photovoltaic performance and stability of perovskite solar cells,
Dithizone,C1=CC=C(C=C1)NNC(=S)N=NC2=CC=CC=C2,nip,16.96,19.67,2.71,FA0.71MA0.29PbI2.13Br0.33Cl0.54,https://doi.org/10.1016/j.orgel.2022.106604,Improved efficiency and stability of organic-inorganic hybrid perovskite solar cell via dithizone surface passivation effect,
Glycine,C(C(=O)O)N,nip,19.11,21.18,2.07,FA0.71MA0.29PbI2.13Br0.33Cl0.54,https://doi.org/10.1016/j.orgel.2022.106573,Hydrogen-iodide bonding between glycine and perovskite greatly improve moisture stability for binary PSCs,
4-chlorobenzoic acid,C1=CC(=CC=C1C(=O)O)Cl,nip,18.23,20.22,1.99,Cs0.09FA0.79MA0.12PbI2.74Br0.26,https://doi.org/10.1016/j.orgel.2020.105922,Enhanced efficiency and reduced hysteresis by TiO2 modification in high-performance perovskite solar cells,
2-hydroxyethyl acrylate,C=CC(=O)OCCO,nip,18.45,22.05,3.6,Cs0.175FA0.750MA0.075Pb(I0.880Br0.120)3,DOI: 10.1016/j.xcrp.2022.100906,Intrinsic and extrinsic stability of triple-cation perovskite solar cells through synergistic influence of organic additive,
4-methoxyphenylacetic acid,COC1=CC=C(C=C1)CC(=O)O,nip,20.97,22.32,1.35,FA0.65MA0.35PbI2.37Cl0.63,DOI: 10.1016/j.jpowsour.2021.230734,Reduced defects and enhanced Vbi in perovskite absorbers through synergetic passivating effect using 4-methoxyphenylacetic acid,
2-methylimidazole,CC1=NC=CN1,nip,17.48,19.45,1.97,FA0.83MA0.17PbI2.50Br0.50,https://doi.org/10.1016/j.jpowsour.2020.227714,2-Methylimidazole as an interlayer for the enhancement of the open-circuit voltage in perovskite solar cells,
perylenediimide,C1=CC2=C3C(=CC=C4C3=C1C5=C6C4=CC=C7C6=C(C=C5)C(=O)NC7=O)C(=O)NC2=O,nip,19.52,22.24,2.72,Cs0.05(MA0.17FA0.83)0.95Pb(I0.83Br0.17)3,https://doi.org/10.1002/eom2.12146,Enhanced electron transfer dynamics in perylene diimide passivated efficient and stable perovskite solar cells,
phenylbenzimidazole sulfonic acid,C1=CC=C(C=C1)C2=NC3=C(N2)C=C(C=C3)S(=O)(=O)O,nip,20.38,23.27,2.89,FAPbI3,https://doi.org/10.1002/smtd.202101257,Dual Functions of Performance Improvement and Lead Leakage Mitigation of Perovskite Solar Cells Enabled by Phenylbenzimidazole Sulfonic Acid,
N-(4-acetylphenyl)maleimide,CC(=O)C1=CC=C(C=C1)N2C(=O)C=CC2=O,nip,20.09,23.03,2.94,Cs0.065(FA0.7MA0.3)0.935Pb(I0.89Br0.11)3,https://doi.org/10.1002/smtd.202200260,Enhanced Hole Mobility and Decreased Ion Migration Originated from Interface Engineering for High Quality PSCs with Average FF beyond 80%,
4-fluoroaniline,C1=CC(=CC=C1N)F,nip,15.97,18.6,2.63,Cs0.17FA0.83PbI2.6Br0.4,https://doi.org/10.1002/smll.201803350,General Nondestructive Passivation by 4-Fluoroaniline for Perovskite Solar Cells with Improved Performance and Stability,
Dithiooxamide,C(=S)(C(=S)N)N,nip,18.58,21.06,2.48,Cs0.05(FA0.83MA0.17)0.95Pb(I0.83Br0.17)3,https://doi.org/10.1016/j.mtener.2022.101004,Highly efficient and stable perovskite solar cells induced by novel bulk organosulfur ammonium,
4-hydroxybenzaldehyde,C1=CC(=CC=C1C=O)O,nip,18.84,20.89,2.05,(FAPbI3)0.85(MAPbBr3)0.15,https://doi.org/10.1016/j.apsusc.2021.151259,Introduction of 4-hydroxybenzaldehyde as interface modifier with multidimensional defects passivation effect for high-performance perovskite solar cells,
l-glutathione,C(CC(=O)N[C@@H](CS)C(=O)NCC(=O)O)[C@@H](C(=O)O)N,nip,19.47,21.66,2.19,Cs0.06FA0.79MA0.15PbI2.73Br0.27,https://doi.org/10.1016/j.solmat.2022.112088,Dual passivation of SnO2/Perovskite heterogeneous interfacial defects for efficient perovskite solar cells,
phenylacetonitrile,C1=CC=C(C=C1)CC#N,nip,18.01,21.09,3.08,FA0.80MA0.15Cs0.05Pb(I0.85Br0.15)3,https://dx.doi.org/10.1021/acsami.0c00762,Electronic Coordination Effect of the Regulator on Perovskite Crystal Growth and Its High-Performance Solar Cells,
2-naphthylacetonitrile,C1=CC=C2C=C(C=CC2=C1)CC#N,nip,18.01,20.22,2.21,FA0.80MA0.15Cs0.05Pb(I0.85Br0.15)3,https://dx.doi.org/10.1021/acsami.0c00762,Electronic Coordination Effect of the Regulator on Perovskite Crystal Growth and Its High-Performance Solar Cells,
"4-(N, N-Diphenylamino) benzaldehyde",C1=CC=C(C=C1)N(C2=CC=CC=C2)C3=CC=C(C=C3)C=O,nip,20.77,23.2,2.43,((FA0.95Cs0.05) PbI3)0.975(MAPbBr3)0.025,https://doi.org/10.1002/anie.202302462,Molecular Dipole Engineering of Carbonyl Additives for Efficient and Stable Perovskite Solar Cells,
4-Biphenylcarbaldehyde,C1=CC=C(C=C1)C2=CC=C(C=C2)C=O,nip,20.77,22.85,2.08,((FA0.95Cs0.05) PbI3)0.975(MAPbBr3)0.025,https://doi.org/10.1002/anie.202302462,Molecular Dipole Engineering of Carbonyl Additives for Efficient and Stable Perovskite Solar Cells,
4-Acetylbiphenyl,CC(=O)C1=CC=C(C=C1)C2=CC=CC=C2,nip,20.77,22.47,1.7,((FA0.95Cs0.05) PbI3)0.975(MAPbBr3)0.025,https://doi.org/10.1002/anie.202302462,Molecular Dipole Engineering of Carbonyl Additives for Efficient and Stable Perovskite Solar Cells,
4-Aminobenzenesulfonic acid,C1=CC(=CC=C1N)S(=O)(=O)O,nip,21.49,24.09,2.6,FAPbI3,https://doi.org/10.1002/aenm.202203471,Aniline Sulfonic Acid Induced Uniform Perovskite Film for Large-Scale Photovoltaics,
sulfamide ,NS(=O)(=O)N,nip,22.3,24.63,2.33,FAPbI3,https://doi.org/10.1002/adma.202300174,Intrinsic Dipole Arrangement to Coordinate Energy Levels for Efficient and Stable Perovskite Solar Cells,
L-aspartate,C([C@@H](C(=O)O)N)C(=O)O,nip,21.5,23.74,2.24,Cs0.05FA0.90MA0.05PbI2.90Br0.10,https://doi.org/10.1002/adfm.202204725,Robust Interfacial Modifier for Efficient Perovskite Solar Cells: Reconstruction of Energy Alignment at Buried Interface by Self-Diffusion of Dopants,
tri(2-thienyl)benzene,C1=CSC(=C1)C2=CC(=CC(=C2)C3=CC=CS3)C4=CC=CS4,nip,19.56,22.46,2.9,FAPbI3,https://doi.org/10.1016/j.cej.2023.142449,Effect of molecular configuration of additives on perovskite crystallization and hot carriers behavior in perovskite solar cells,
"2-[N,N-bi(trifluoromethylsulfonyl)amino]pyridine",C1=CC=NC(=C1)N(S(=O)(=O)C(F)(F)F)S(=O)(=O)C(F)(F)F,nip,20.74,22.9,2.13,FAPbI 3,https://doi.org/10.1016/j.cej.2022.139345,"All-in-one additive enables defect passivated, crystallization modulated and moisture resisted perovskite films toward efficient solar cells",
oteracil potassium,C1(=NC(=O)NC(=O)N1)C(=O)[O-].[K+],nip,20.06,22.09,2.03,Rb0.02(FA0.95Cs0.05)0.98PbI2.91Br0.03Cl0.06,https://doi.org/10.1016/j.cej.2022.135671,Highly efficient and low hysteresis methylammonium-free perovskite solar cells based on multifunctional oteracil potassium interface modification,
potassium cinnamate,C1=CC=C(C=C1)C=CC(=O)[O-].[K+],nip,18.96,22,3.04,Cs0.12FA0.63MA0.26PbI2.23Br0.29Cl0.48,https://doi.org/10.1002/ente.202200125,Multifunctional Additive of Potassium Cinnamate Improve Crystallization and Passivate Defect for Perovskite Solar Cell with Efficiency Exceeding 22%,
D-2-Aminobutanedioic acid,C(C(C(=O)O)N)C(=O)O,nip,20.6,22.7,2.1,MA0.27FA0.73PbI2.64Br0.06Cl0.3,https://doi.org/10.1002/solr.202200998,Natural Product Additive with Multifunctional Groups Enhancing the Efficiency and Stability of Perovskite Solar Cells,
"3,4,5,6-tetrafluorophthalic acid",C1(=C(C(=C(C(=C1F)F)F)F)C(=O)O)C(=O)O,nip,21.46,23.7,2.24,FA0.85MA0.15PbI3,https://doi.org/10.1002/solr.202201025,Molecule Passivation of Grain Boundaries for Ultra-Stable Perovskite Solar Cells,
502 adhesive,CCOC(=O)C(=C)C#N,nip,17.3,20.12,2.82,Cs0.05(FA0.83MA0.17)0.95Pb(I0.84Br0.16)3,https://doi.org/10.1002/solr.202300105,Self-Healing Perovskite Grain Boundaries in Efficient and Stable Solar Cells via Incorporation of 502 Adhesive,
"3,5-difluorobenzenesulfonamide",C1=C(C=C(C=C1F)S(=O)(=O)N)F,nip,21.36,23.69,2.33,FA0.68MA0.32Pb(I0.91Br0.09)3,https://doi.org/10.1002/solr.202300028,Two Birds with One Stone: Dual-Functional Difluorinated Modifier Enabling Efficient and Stable Perovskite Solar Cells,
"2,6-difluorobenzenesulfonamide",C1=CC(=C(C(=C1)F)S(=O)(=O)N)F,nip,21.36,22.72,1.36,FA0.68MA0.32Pb(I0.91Br0.09)3,https://doi.org/10.1002/solr.202300028,Two Birds with One Stone: Dual-Functional Difluorinated Modifier Enabling Efficient and Stable Perovskite Solar Cells,
2-chlorothiazole-4-carboxylic acid,C1=C(N=C(S1)Cl)C(=O)O,nip,19.83,22.55,2.72,(FAPbI3)0.95(MAPbBr3)0.05,doi.org/10.1002/cssc.202202092,Multifunctional Molecule Assists Passivate Method to Simultaneously Improve the Efficiency and Stability of Perovskite Solar Cells,
"2,5-thiophenedicarboxylic acid",C1=C(SC(=C1)C(=O)O)C(=O)O,nip,19.96,22.85,2.89,(FAPbI3)0.875(MAPbBr3)0.075(CsPbI3)0.05(PbI2)0.03,https://doi.org/10.1002/eom2.12313,Slowing the hot-carrier cooling by an organic small molecule in perovskite solar cells,
phenylalanine,C1=CC=C(C=C1)C[C@@H](C(=O)O)N,nip,19.07,21.95,2.88,Cs0.1FA0.9PbI3,https://doi.org/10.1002/smtd.202200669,Natural Amino Acid Enables Scalable Fabrication of High-Performance Flexible Perovskite Solar Cells and Modules with Areas over 300 cm2,
phenylphosphonic acid,C1=CC=C(C=C1)P(=O)(O)O,nip,18.95,22.02,3.07,FA0.85Cs0.15PbI3,https://doi.org/10.1016/j.solmat.2023.112278,Molecular doping mechanism for efficient and stable formamidine-cesium perovskite solar cells,
"furan-2,5-dicarboxylic acid",C1=C(OC(=C1)C(=O)O)C(=O)O,nip,21.47,24.07,2.6,FA0.9Cs0.07MA0.03Pb(I0.92Br0.08)3,https://doi.org/10.1021/acssuschemeng.2c07584,Chemical Chelation-Assisted Highly Oriented Perovskite Solar Cells with Reduced Non-radiative Loss,
l-glutathione,C(CC(=O)N[C@@H](CS)C(=O)NCC(=O)O)[C@@H](C(=O)O)N,nip,19.47,21.66,2.19,Cs0.06FA0.79MA0.15PbI2.73Br0.27,https://doi.org/10.1016/j.solmat.2022.112088,Dual passivation of SnO2/Perovskite heterogeneous interfacial defects for efficient perovskite solar cells,
l-Theanine,CCNC(=O)CC[C@@H](C(=O)O)N,nip,22.29,24.58,2.29,FA0.85MA0.15PbI3,https://doi.org/10.1002/aenm.202203190,Plant-Derived l-Theanine for Ultraviolet/Ozone Resistant Perovskite Photovoltaics,
Malonamide,C(C(=O)N)C(=O)N,nip,20.88,24.13,3.25,((FA0.95Cs0.05)PbI3)0.975(MAPbBr3)0.025,https://doi.org/10.1016/j.cej.2022.138559,Improved performance and stability of perovskite solar cells by iodine-immobilizing with small and flexible bis(amide) molecule,
5-(Fmoc-amino) valeric acid,C1=CC=C2C(=C1)C(C3=CC=CC=C32)COC(=O)NCCCCC(=O)O,nip,19.05,21.21,2.16,Cs0.05(MA0.15FA0.85)0.95Pb(I0.85Br0.15)3 ,https://doi.org/10.1016/j.orgel.2020.105982,High efficiency and stability of perovskite solar cells from π-conjugated 5-(Fmoc-amino) valeric acid modification,
